Repository: susanjax/Selectively_Antimicrobial_NPs

# SelTox: Discovering the Capacity of Selectively Antimicrobial Nanoparticles for Targeted Eradication of Pathogenic Bacteria

**Abstract**

For years, researchers have searched for novel antibiotics to combat pathogenic infections. However, antibiotics lack specificity, harm beneficial microbes and cause emergence of antibiotic-resistant strains. This study proposes an innovative approach to selectively eradicate pathogenic bacteria with a minimal effect on non-pathogenic ones by discovering selectively antimicrobial nanoparticles. To achieve this, we first compiled a comprehensive database to characterize nanoparticles and their antibacterial activity. Then, we trained CatBoost regression models for predicting minimal concentration (MC) and zone of inhibition (ZOI). The models achieved a 10-fold cross validation (CV) R2 score of 0.82 and 0.84 with root mean square error (RMSE) of 0.46 and 2.41, respectively. Finally, we developed a machine learning (ML) reinforced genetic algorithm (GA) to identify the best performing selective antibacterial NPs. As a proof of concept, a selectively antibacterial nanoparticle, CuO, was identified for targeted eradication of a pneumoniae causing pathogen *Klebsiella pneumoniae*. The difference in minimal bactericidal concentration (MBC) of 392.85 µg/ml was achieved, compared to *Bacillus subtilis*. These findings significantly contribute to the emerging research domain of selectively toxic (SelTox) nanoparticles and open the door for future exploration of synergetic interactions of SelTox nanoparticles with drugs.

**Guidelines**

Two repositories have been created: one for Minimal Inhibitory Concentration (MIC) to identify selectively antimicrobial NPs based on predicted minimal concentration, and another for Zone of Inhibition (ZOI) to identify selectively antimicrobial NPs based on predicted diameter of inhibition zone. Each repository contains code for the genetic algorithm, as well as separate folders for data, models, and output of the genetic algorithm. The data folder includes subfolders for raw data, preprocessed data, and data visualization. Similarly, the model folder contains code for model selection, optimization, validation, and visualization of model performance. Finally, the output folder stores results generated by the genetic algorithm regarding selectively antimicrobial NPs, along with information about the optimization of population size, generation number, and mutation and crossover rate.

**Data**

Preprocessing steps were conducted as outlined in the  V4_preprocessing_MIC.py file for MIC and V4_preprocessing_ZOI.py file for ZOI. Data distribution was visualized before and after preprocessing using pie charts, kernel density estimate (KDE) plots, and violin plots.

**Machine Learning**

**Model Selection:** We evaluated performance of various regression models on raw and preprocessed data for prediction of MC and ZOI using Python scripts in the LP folder. The results were stored in respective CSV files, and model performance was visualized using bar plots in the Visualization folder. CatBoost regressor and XGB regressor models emerged as the top performers and were subsequently selected for further optimization.

**Model Optimization:** Hyperparameter tuning was performed to identify the best parameters for the CatBoost regressor and XGB regressor models. The CatBoost regressor exhibited slightly superior performance and was used for predicting MC and ZOI.

**Model Validation:** Ten-fold cross-validation was conducted before assessing model performance on the test dataset. Additionally, the performance of the model on specific NPs was evaluated and visualized using scatter plots.

**Genetic Algorithm**

To screen selectively antimicrobial NPs, a genetic algorithm was implemented, with all necessary files stored in the MIC and ZOI folders.
**Unique NP generation:** Parameters for unique metal and metal oxide NPs were generated using the V4_ga_compd_generation.py file. The antimicrobial activity of these NPs was assessed against pneumonia-causing pathogenic bacteria on *Staphylococcus aureus* and *Klebsiella pneumoniae*, with predictions made using the optimized CatBoost regression model.

**NP mutation and crossover:** The V4_crossing_mutation.py and V4_cross_modified.py files were used for the mutation, crossover, and evolution of nanoparticle parameters to enhance selective antimicrobial properties.

**Selective antimicrobial NP screening:** The main file, V4_ga_main.py, orchestrated population generation and evolution up to a user-defined generation number. The fitness score of each individual NP was calculated by comparing the logarithm of MC or the difference in ZOI.

**Results:** The top candidates of selectively toxic NPs generated by the algorithm were stored in the output folder for further analysis and consideration.

File: ZOI/data/preprocessed/final_preprocessed_ZOI.csv (part 1 of 6)
,source,np,bacteria,bac_type,np_synthesis,method,shape,reference,kingdom,phylum,class,order,family,genus,gram,isolated_from,concentration,np_size_avg (nm),zoi_np,"min_Incub_period, h","avg_Incub_period, h","growth_temp, C",Valance_electron,amw,NumHeteroatoms,kappa1,kappa2,kappa3,Phi
0,0,Ag,Escherichia coli,pathogenic,green_synthesis,disk_diffusion,spherical,https://www.ncbi.nlm.nih.gov/pmc/articles/PMC7012269/,Bacteria,Pseudomonadota,Gammaproteobacteria,Enterobacterales,Enterobacteriaceae,Escherichia,n,urine,170,15,26,48,84,37,11,107.868,1,1.74025974,0.091136933,2.143768512,0.158601936
1,0,Ag,Escherichia coli,pathogenic,green_synthesis,disk_diffusion,spherical,https://www.ncbi.nlm.nih.gov/pmc/articles/PMC7012269/,Bacteria,Pseudomonadota,Gammaproteobacteria,Enterobacterales,Enterobacteriaceae,Escherichia,n,urine,85,15,20,48,84,37,11,107.868,1,1.74025974,0.091136933,2.143768512,0.158601936
2,0,Ag,Escherichia coli,pathogenic,green_synthesis,disk_diffusion,spherical,https://www.ncbi.nlm.nih.gov/pmc/articles/PMC7012269/,Bacteria,Pseudomonadota,Gammaproteobacteria,Enterobacterales,Enterobacteriaceae,Escherichia,n,urine,42.5,15,15,48,84,37,11,107.868,1,1.74025974,0.091136933,2.143768512,0.158601936
3,0,Ag,Escherichia coli,pathogenic,green_synthesis,disk_diffusion,spherical,https://www.ncbi.nlm.nih.gov/pmc/articles/PMC7012269/,Bacteria,Pseudomonadota,Gammaproteobacteria,Enterobacterales,Enterobacteriaceae,Escherichia,n,urine,21.25,15,16,48,84,37,11,107.868,1,1.74025974,0.091136933,2.143768512,0.158601936
4,0,Ag,Escherichia coli,pathogenic,green_synthesis,disk_diffusion,spherical,https://www.ncbi.nlm.nih.gov/pmc/articles/PMC7012269/,Bacteria,Pseudomonadota,Gammaproteobacteria,Enterobacterales,Enterobacteriaceae,Escherichia,n,urine,10.625,15,15,48,84,37,11,107.868,1,1.74025974,0.091136933,2.143768512,0.158601936
5,0,Ag,Escherichia coli,pathogenic,green_synthesis,disk_diffusion,spherical,https://www.ncbi.nlm.nih.gov/pmc/articles/PMC7012269/,Bacteria,Pseudomonadota,Gammaproteobacteria,Enterobacterales,Enterobacteriaceae,Escherichia,n,urine,0.31,15,14,48,84,37,11,107.868,1,1.74025974,0.091136933,2.143768512,0.158601936
6,0,Ag,Escherichia coli,pathogenic,green_synthesis,disk_diffusion,spherical,https://www.ncbi.nlm.nih.gov/pmc/articles/PMC7012269/,Bacteria,Pseudomonadota,Gammaproteobacteria,Enterobacterales,Enterobacteriaceae,Escherichia,n,urine,2.65,15,13,48,84,37,11,107.868,1,1.74025974,0.091136933,2.143768512,0.158601936
7,0,Ag,Escherichia coli,pathogenic,green_synthesis,disk_diffusion,spherical,https://www.ncbi.nlm.nih.gov/pmc/articles/PMC7012269/,Bacteria,Pseudomonadota,Gammaproteobacteria,Enterobacterales,Enterobacteriaceae,Escherichia,n,urine,1.33,15,11,48,84,37,11,107.868,1,1.74025974,0.091136933,2.143768512,0.158601936
8,0,Ag,Staphylococcus aureus,pathogenic,green_synthesis,disk_diffusion,spherical,https://www.ncbi.nlm.nih.gov/pmc/articles/PMC7012269/,Bacteria,Bacillota,Bacilli,Bacillales,Staphylococcaceae,Staphylococcus,p,skin,170,15,27,24,36,37,11,107.868,1,1.74025974,0.091136933,2.143768512,0.158601936
9,0,Ag,Staphylococcus aureus,pathogenic,green_synthesis,disk_diffusion,spherical,https://www.ncbi.nlm.nih.gov/pmc/articles/PMC7012269/,Bacteria,Bacillota,Bacilli,Bacillales,Staphylococcaceae,Staphylococcus,p,skin,85,15,22,24,36,37,11,107.868,1,1.74025974,0.091136933,2.143768512,0.158601936
10,0,Ag,Staphylococcus aureus,pathogenic,green_synthesis,disk_diffusion,spherical,https://www.ncbi.nlm.nih.gov/pmc/articles/PMC7012269/,Bacteria,Bacillota,Bacilli,Bacillales,Staphylococcaceae,Staphylococcus,p,skin,42.5,15,19,24,36,37,11,107.868,1,1.74025974,0.091136933,2.143768512,0.158601936
11,0,Ag,Staphylococcus aureus,pathogenic,green_synthesis,disk_diffusion,spherical,https://www.ncbi.nlm.nih.gov/pmc/articles/PMC7012269/,Bacteria,Bacillota,Bacilli,Bacillales,Staphylococcaceae,Staphylococcus,p,skin,21.25,15,15,24,36,37,11,107.868,1,1.74025974,0.091136933,2.143768512,0.158601936
12,0,Ag,Staphylococcus aureus,pathogenic,green_synthesis,disk_diffusion,spherical,https://www.ncbi.nlm.nih.gov/pmc/articles/PMC7012269/,Bacteria,Bacillota,Bacilli,Bacillales,Staphylococcaceae,Staphylococcus,p,skin,10.625,15,14,24,36,37,11,107.868,1,1.74025974,0.091136933,2.143768512,0.158601936
13,0,Ag,Staphylococcus aureus,pathogenic,green_synthesis,disk_diffusion,spherical,https://www.ncbi.nlm.nih.gov/pmc/articles/PMC7012269/,Bacteria,Bacillota,Bacilli,Bacillales,Staphylococcaceae,Staphylococcus,p,skin,0.31,15,13,24,36,37,11,107.868,1,1.74025974,0.091136933,2.143768512,0.158601936
14,0,Ag,Staphylococcus aureus,pathogenic,green_synthesis,disk_diffusion,spherical,https://www.ncbi.nlm.nih.gov/pmc/articles/PMC7012269/,Bacteria,Bacillota,Bacilli,Bacillales,Staphylococcaceae,Staphylococcus,p,skin,2.65,15,11,24,36,37,11,107.868,1,1.74025974,0.091136933,2.143768512,0.158601936
15,0,Ag,Salmonella enterica,pathogenic,green_synthesis,disk_diffusion,spherical,https://www.ncbi.nlm.nih.gov/pmc/articles/PMC7012269/,Bacteria,Pseudomonadota,Gammaproteobacteria,Enterobacterales,Enterobacteriaceae,Salmonella,n,food,170,15,20,12,42,37,11,107.868,1,1.74025974,0.091136933,2.143768512,0.158601936
16,0,Ag,Salmonella enterica,pathogenic,green_synthesis,disk_diffusion,spherical,https://www.ncbi.nlm.nih.gov/pmc/articles/PMC7012269/,Bacteria,Pseudomonadota,Gammaproteobacteria,Enterobacterales,Enterobacteriaceae,Salmonella,n,food,85,15,18,12,42,37,11,107.868,1,1.74025974,0.091136933,2.143768512,0.158601936
17,0,Ag,Salmonella enterica,pathogenic,green_synthesis,disk_diffusion,spherical,https://www.ncbi.nlm.nih.gov/pmc/articles/PMC7012269/,Bacteria,Pseudomonadota,Gammaproteobacteria,Enterobacterales,Enterobacteriaceae,Salmonella,n,food,42.5,15,16,12,42,37,11,107.868,1,1.74025974,0.091136933,2.143768512,0.158601936
18,0,Ag,Salmonella enterica,pathogenic,green_synthesis,disk_diffusion,spherical,https://www.ncbi.nlm.nih.gov/pmc/articles/PMC7012269/,Bacteria,Pseudomonadota,Gammaproteobacteria,Enterobacterales,Enterobacteriaceae,Salmonella,n,food,21.25,15,14,12,42,37,11,107.868,1,1.74025974,0.091136933,2.143768512,0.158601936
19,0,Ag,Salmonella enterica,pathogenic,green_synthesis,disk_diffusion,spherical,https://www.ncbi.nlm.nih.gov/pmc/articles/PMC7012269/,Bacteria,Pseudomonadota,Gammaproteobacteria,Enterobacterales,Enterobacteriaceae,Salmonella,n,food,10.625,15,12,12,42,37,11,107.868,1,1.74025974,0.091136933,2.143768512,0.158601936
20,0,Ag,Salmonella enterica,pathogenic,green_synthesis,disk_diffusion,spherical,https://www.ncbi.nlm.nih.gov/pmc/articles/PMC7012269/,Bacteria,Pseudomonadota,Gammaproteobacteria,Enterobacterales,Enterobacteriaceae,Salmonella,n,food,0.31,15,11,12,42,37,11,107.868,1,1.74025974,0.091136933,2.143768512,0.158601936
21,0,Pt,Staphylococcus aureus,pathogenic,chemical_synthesis,disk_diffusion,spherical,https://pubmed.ncbi.nlm.nih.gov/33672118/,Bacteria,Bacillota,Bacilli,Bacillales,Staphylococcaceae,Staphylococcus,p,skin,225,4,12,24,36,37,10,195.078,1,1.688311688,0.141141877,2.499632443,0.238291481
22,0,Pt,Staphylococcus aureus,pathogenic,chemical_synthesis,disk_diffusion,spherical,https://pubmed.ncbi.nlm.nih.gov/33672118/,Bacteria,Bacillota,Bacilli,Bacillales,Staphylococcaceae,Staphylococcus,p,skin,250,4,11,24,36,37,10,195.078,1,1.688311688,0.141141877,2.499632443,0.238291481
23,0,Ag,Staphylococcus aureus,pathogenic,chemical_synthesis,disk_diffusion,triangular,https://pubmed.ncbi.nlm.nih.gov/33672118/,Bacteria,Bacillota,Bacilli,Bacillales,Staphylococcaceae,Staphylococcus,p,skin,20,10,10,24,36,37,11,107.868,1,1.74025974,0.091136933,2.143768512,0.158601936
24,0,Ag,Staphylococcus aureus,pathogenic,chemical_synthesis,disk_diffusion,triangular,https://pubmed.ncbi.nlm.nih.gov/33672118/,Bacteria,Bacillota,Bacilli,Bacillales,Staphylococcaceae,Staphylococcus,p,skin,20,40,10,24,36,37,11,107.868,1,1.74025974,0.091136933,2.143768512,0.158601936
25,0,CuO,Bacillus subtilis,non-pathogenic,chemical_synthesis,disk_diffusion,nanoplates,https://www.sciencedirect.com/science/article/abs/pii/S1387700322011807,Bacteria,Bacillota,Bacilli,Bacillales,Bacillaceae,Bacillus,p,soil,1.590908,13,17,0.16,7.08,30,17,79.545,2,2.319480519,1.319480519,1.44956182,1.53025468
26,0,CuO,Bacillus subtilis,non-pathogenic,chemical_synthesis,disk_diffusion,nanoplates,https://www.sciencedirect.com/science/article/abs/pii/S1387700322011807,Bacteria,Bacillota,Bacilli,Bacillales,Bacillaceae,Bacillus,p,soil,3.181816,46.8,13,0.16,7.08,30,17,79.545,2,2.319480519,1.319480519,1.44956182,1.53025468
27,0,CuO,Bacillus subtilis,non-pathogenic,chemical_synthesis,disk_diffusion,nanoplates,https://www.sciencedirect.com/science/article/abs/pii/S1387700322011807,Bacteria,Bacillota,Bacilli,Bacillales,Bacillaceae,Bacillus,p,soil,4.772724,51.3,14,0.16,7.08,30,17,79.545,2,2.319480519,1.319480519,1.44956182,1.53025468
28,0,CuO,Bacillus subtilis,non-pathogenic,chemical_synthesis,disk_diffusion,nanoplates,https://www.sciencedirect.com/science/article/abs/pii/S1387700322011807,Bacteria,Bacillota,Bacilli,Bacillales,Bacillaceae,Bacillus,p,soil,6.363632,51.9,15,0.16,7.08,30,17,79.545,2,2.319480519,1.319480519,1.44956182,1.53025468
29,0,CuO,Bacillus subtilis,non-pathogenic,chemical_synthesis,disk_diffusion,nanoplates,https://www.sciencedirect.com/science/article/abs/pii/S1387700322011807,Bacteria,Bacillota,Bacilli,Bacillales,Bacillaceae,Bacillus,p,soil,7.95454,110.2,14,0.16,7.08,30,17,79.545,2,2.319480519,1.319480519,1.44956182,1.53025468
30,0,CuO,Bacillus subtilis,non-pathogenic,chemical_synthesis,disk_diffusion,snowflake,https://www.sciencedirect.com/science/article/abs/pii/S1387700322011807,Bacteria,Bacillota,Bacilli,Bacillales,Bacillaceae,Bacillus,p,soil,1.590908,15.8,19,0.16,7.08,30,17,79.545,2,2.319480519,1.319480519,1.44956182,1.53025468
31,0,CuO,Bacillus subtilis,non-pathogenic,chemical_synthesis,disk_diffusion,snowflake,https://www.sciencedirect.com/science/article/abs/pii/S1387700322011807,Bacteria,Bacillota,Bacilli,Bacillales,Bacillaceae,Bacillus,p,soil,3.181816,25.9,17,0.16,7.08,30,17,79.545,2,2.319480519,1.319480519,1.44956182,1.53025468
32,0,CuO,Bacillus subtilis,non-pathogenic,chemical_synthesis,disk_diffusion,snowflake,https://www.sciencedirect.com/science/article/abs/pii/S1387700322011807,Bacteria,Bacillota,Bacilli,Bacillales,Bacillaceae,Bacillus,p,soil,4.772724,37.1,19,0.16,7.08,30,17,79.545,2,2.319480519,1.319480519,1.44956182,1.53025468
33,0,CuO,Bacillus subtilis,non-pathogenic,chemical_synthesis,disk_diffusion,snowflake,https://www.sciencedirect.com/science/article/abs/pii/S1387700322011807,Bacteria,Bacillota,Bacilli,Bacillales,Bacillaceae,Bacillus,p,soil,6.363632,41.9,17,0.16,7.08,30,17,79.545,2,2.319480519,1.319480519,1.44956182,1.53025468
34,0,CuO,Bacillus subtilis,non-pathogenic,chemical_synthesis,disk_diffusion,snowflake,https://www.sciencedirect.com/science/article/abs/pii/S1387700322011807,Bacteria,Bacillota,Bacilli,Bacillales,Bacillaceae,Bacillus,p,soil,7.95454,42,18,0.16,7.08,30,17,79.545,2,2.319480519,1.319480519,1.44956182,1.53025468
35,0,CuO,Bacillus subtilis,non-pathogenic,chemical_synthesis,disk_diffusion,snowflake,https://www.sciencedirect.com/science/article/abs/pii/S1387700322011807,Bacteria,Bacillota,Bacilli,Bacillales,Bacillaceae,Bacillus,p,soil,79.5454,44,21,0.16,7.08,30,17,79.545,2,2.319480519,1.319480519,1.44956182,1.53025468
36,0,CuO,Bacillus subtilis,non-pathogenic,chemical_synthesis,disk_diffusion,ellipsoidal,https://www.sciencedirect.com/science/article/abs/pii/S1387700322011807,Bacteria,Bacillota,Bacilli,Bacillales,Bacillaceae,Bacillus,p,soil,1.590908,14.6,14,0.16,7.08,30,17,79.545,2,2.319480519,1.319480519,1.44956182,1.53025468
37,0,CuO,Bacillus subtilis,non-pathogenic,chemical_synthesis,disk_diffusion,ellipsoidal,https://www.sciencedirect.com/science/article/abs/pii/S1387700322011807,Bacteria,Bacillota,Bacilli,Bacillales,Bacillaceae,Bacillus,p,soil,3.181816,45.1,12,0.16,7.08,30,17,79.545,2,2.319480519,1.319480519,1.44956182,1.53025468
38,0,CuO,Bacillus subtilis,non-pathogenic,chemical_synthesis,disk_diffusion,ellipsoidal,https://www.sciencedirect.com/science/article/abs/pii/S1387700322011807,Bacteria,Bacillota,Bacilli,Bacillales,Bacillaceae,Bacillus,p,soil,4.772724,45.3,13,0.16,7.08,30,17,79.545,2,2.319480519,1.319480519,1.44956182,1.53025468
39,0,CuO,Bacillus subtilis,non-pathogenic,chemical_synthesis,disk_diffusion,ellipsoidal,https://www.sciencedirect.com/science/article/abs/pii/S1387700322011807,Bacteria,Bacillota,Bacilli,Bacillales,Bacillaceae,Bacillus,p,soil,6.363632,46,11,0.16,7.08,30,17,79.545,2,2.319480519,1.319480519,1.44956182,1.53025468
40,0,CuO,Bacillus subtilis,non-pathogenic,chemical_synthesis,disk_diffusion,ellipsoidal,https://www.sciencedirect.com/science/article/abs/pii/S1387700322011807,Bacteria,Bacillota,Bacilli,Bacillales,Bacillaceae,Bacillus,p,soil,7.95454,46.8,11,0.16,7.08,30,17,79.545,2,2.319480519,1.319480519,1.44956182,1.53025468
41,0,CuO,Bacillus subtilis,non-pathogenic,chemical_synthesis,disk_diffusion,ellipsoidal,https://www.sciencedirect.com/science/article/abs/pii/S1387700322011807,Bacteria,Bacillota,Bacilli,Bacillales,Bacillaceae,Bacillus,p,soil,79.5454,92,15,0.16,7.08,30,17,79.545,2,2.319480519,1.319480519,1.44956182,1.53025468
42,0,CuO,Escherichia coli,pathogenic,chemical_synthesis,disk_diffusion,nanoplates,https://www.sciencedirect.com/science/article/abs/pii/S1387700322011807,Bacteria,Pseudomonadota,Gammaproteobacteria,Enterobacterales,Enterobacteriaceae,Escherichia,n,urine,1.590908,13,13,48,84,37,17,79.545,2,2.319480519,1.319480519,1.44956182,1.53025468
43,0,CuO,Escherichia coli,pathogenic,chemical_synthesis,disk_diffusion,nanoplates,https://www.sciencedirect.com/science/article/abs/pii/S1387700322011807,Bacteria,Pseudomonadota,Gammaproteobacteria,Enterobacterales,Enterobacteriaceae,Escherichia,n,urine,3.181816,46.8,13,48,84,37,17,79.545,2,2.319480519,1.319480519,1.44956182,1.53025468
44,0,CuO,Escherichia coli,pathogenic,chemical_synthesis,disk_diffusion,nanoplates,https://www.sciencedirect.com/science/article/abs/pii/S1387700322011807,Bacteria,Pseudomonadota,Gammaproteobacteria,Enterobacterales,Enterobacteriaceae,Escherichia,n,urine,4.772724,51.3,13,48,84,37,17,79.545,2,2.319480519,1.319480519,1.44956182,1.53025468
45,0,CuO,Escherichia coli,pathogenic,chemical_synthesis,disk_diffusion,nanoplates,https://www.sciencedirect.com/science/article/abs/pii/S1387700322011807,Bacteria,Pseudomonadota,Gammaproteobacteria,Enterobacterales,Enterobacteriaceae,Escherichia,n,urine,6.363632,51.9,16,48,84,37,17,79.545,2,2.319480519,1.319480519,1.44956182,1.53025468
46,0,CuO,Escherichia coli,pathogenic,chemical_synthesis,disk_diffusion,nanoplates,https://www.sciencedirect.com/science/article/abs/pii/S1387700322011807,Bacteria,Pseudomonadota,Gammaproteobacteria,Enterobacterales,Enterobacteriaceae,Escherichia,n,urine,7.95454,110.2,13,48,84,37,17,79.545,2,2.319480519,1.319480519,1.44956182,1.53025468
47,0,CuO,Escherichia coli,pathogenic,chemical_synthesis,disk_diffusion,snowflake,https://www.sciencedirect.com/science/article/abs/pii/S1387700322011807,Bacteria,Pseudomonadota,Gammaproteobacteria,Enterobacterales,Enterobacteriaceae,Escherichia,n,urine,1.590908,15.8,15,48,84,37,17,79.545,2,2.319480519,1.319480519,1.44956182,1.53025468
48,0,CuO,Escherichia coli,pathogenic,chemical_synthesis,disk_diffusion,snowflake,https://www.sciencedirect.com/science/article/abs/pii/S1387700322011807,Bacteria,Pseudomonadota,Gammaproteobacteria,Enterobacterales,Enterobacteriaceae,Escherichia,n,urine,3.181816,25.9,15,48,84,37,17,79.545,2,2.319480519,1.319480519,1.44956182,1.53025468
49,0,CuO,Escherichia coli,pathogenic,chemical_synthesis,disk_diffusion,snowflake,https://www.sciencedirect.com/science/article/abs/pii/S1387700322011807,Bacteria,Pseudomonadota,Gammaproteobacteria,Enterobacterales,Enterobacteriaceae,Escherichia,n,urine,4.772724,37.1,18,48,84,37,17,79.545,2,2.319480519,1.319480519,1.44956182,1.53025468
50,0,CuO,Escherichia coli,pathogenic,chemical_synthesis,disk_diffusion,snowflake,https://www.sciencedirect.com/science/article/abs/pii/S1387700322011807,Bacteria,Pseudomonadota,Gammaproteobacteria,Enterobacterales,Enterobacteriaceae,Escherichia,n,urine,6.363632,41.9,17,48,84,37,17,79.545,2,2.319480519,1.319480519,1.44956182,1.53025468
51,0,CuO,Escherichia coli,pathogenic,chemical_synthesis,disk_diffusion,snowflake,https://www.sciencedirect.com/science/article/abs/pii/S1387700322011807,Bacteria,Pseudomonadota,Gammaproteobacteria,Enterobacterales,Enterobacteriaceae,Escherichia,n,urine,7.95454,42,18,48,84,37,17,79.545,2,2.319480519,1.319480519,1.44956182,1.53025468
52,0,CuO,Escherichia coli,pathogenic,chemical_synthesis,disk_diffusion,snowflake,https://www.sciencedirect.com/science/article/abs/pii/S1387700322011807,Bacteria,Pseudomonadota,Gammaproteobacteria,Enterobacterales,Enterobacteriaceae,Escherichia,n,urine,79.5454,44,21,48,84,37,17,79.545,2,2.319480519,1.319480519,1.44956182,1.53025468
53,0,CuO,Escherichia coli,pathogenic,chemical_synthesis,disk_diffusion,ellipsoidal,https://www.sciencedirect.com/science/article/abs/pii/S1387700322011807,Bacteria,Pseudomonadota,Gammaproteobacteria,Enterobacterales,Enterobacteriaceae,Escherichia,n,urine,1.590908,14.6,12,48,84,37,17,79.545,2,2.319480519,1.319480519,1.44956182,1.53025468
54,0,CuO,Escherichia coli,pathogenic,chemical_synthesis,disk_diffusion,ellipsoidal,https://www.sciencedirect.com/science/article/abs/pii/S1387700322011807,Bacteria,Pseudomonadota,Gammaproteobacteria,Enterobacterales,Enterobacteriaceae,Escherichia,n,urine,3.181816,45.1,11,48,84,37,17,79.545,2,2.319480519,1.319480519,1.44956182,1.53025468
55,0,CuO,Escherichia coli,pathogenic,chemical_synthesis,disk_diffusion,ellipsoidal,https://www.sciencedirect.com/science/article/abs/pii/S1387700322011807,Bacteria,Pseudomonadota,Gammaproteobacteria,Enterobacterales,Enterobacteriaceae,Escherichia,n,urine,4.772724,45.3,12,48,84,37,17,79.545,2,2.319480519,1.319480519,1.44956182,1.53025468
56,0,CuO,Escherichia coli,pathogenic,chemical_synthesis,disk_diffusion,ellipsoidal,https://www.sciencedirect.com/science/article/abs/pii/S1387700322011807,Bacteria,Pseudomonadota,Gammaproteobacteria,Enterobacterales,Enterobacteriaceae,Escherichia,n,urine,6.363632,46,15,48,84,37,17,79.545,2,2.319480519,1.319480519,1.44956182,1.53025468
57,0,CuO,Escherichia coli,pathogenic,chemical_synthesis,disk_diffusion,ellipsoidal,https://www.sciencedirect.com/science/article/abs/pii/S1387700322011807,Bacteria,Pseudomonadota,Gammaproteobacteria,Enterobacterales,Enterobacteriaceae,Escherichia,n,urine,7.95454,46.8,11,48,84,37,17,79.545,2,2.319480519,1.319480519,1.44956182,1.53025468
58,0,CuO,Escherichia coli,pathogenic,chemical_synthesis,disk_diffusion,ellipsoidal,https://www.sciencedirect.com/science/article/abs/pii/S1387700322011807,Bacteria,Pseudomonadota,Gammaproteobacteria,Enterobacterales,Enterobacteriaceae,Escherichia,n,urine,79.5454,92,13,48,84,37,17,79.545,2,2.319480519,1.319480519,1.44956182,1.53025468
59,0,CuO,Lactococcus lactis,non-pathogenic,chemical_synthesis,disk_diffusion,nanoplates,https://www.sciencedirect.com/science/article/abs/pii/S1387700322011807,Bacteria,Bacillota,Bacilli,Lactobacillales,Streptococcaceae,Lactococcus,p,food,1.590908,13,14,12,18,22,17,79.545,2,2.319480519,1.319480519,1.44956182,1.53025468
60,0,CuO,Lactococcus lactis,non-pathogenic,chemical_synthesis,disk_diffusion,nanoplates,https://www.sciencedirect.com/science/article/abs/pii/S1387700322011807,Bacteria,Bacillota,Bacilli,Lactobacillales,Streptococcaceae,Lactococcus,p,food,3.181816,46.8,14,12,18,22,17,79.545,2,2.319480519,1.319480519,1.44956182,1.53025468
61,0,CuO,Lactococcus lactis,non-pathogenic,chemical_synthesis,disk_diffusion,nanoplates,https://www.sciencedirect.com/science/article/abs/pii/S1387700322011807,Bacteria,Bacillota,Bacilli,Lactobacillales,Streptococcaceae,Lactococcus,p,food,4.772724,51.3,11,12,18,22,17,79.545,2,2.319480519,1.319480519,1.44956182,1.53025468
62,0,CuO,Lactococcus lactis,non-pathogenic,chemical_synthesis,disk_diffusion,nanoplates,https://www.sciencedirect.com/science/article/abs/pii/S1387700322011807,Bacteria,Bacillota,Bacilli,Lactobacillales,Streptococcaceae,Lactococcus,p,food,6.363632,51.9,13,12,18,22,17,79.545,2,2.319480519,1.319480519,1.44956182,1.53025468
63,0,CuO,Lactococcus lactis,non-pathogenic,chemical_synthesis,disk_diffusion,nanoplates,https://www.sciencedirect.com/science/article/abs/pii/S1387700322011807,Bacteria,Bacillota,Bacilli,Lactobacillales,Streptococcaceae,Lactococcus,p,food,7.95454,110.2,13,12,18,22,17,79.545,2,2.319480519,1.319480519,1.44956182,1.53025468
64,0,CuO,Lactococcus lactis,non-pathogenic,chemical_synthesis,disk_diffusion,snowflake,https://www.sciencedirect.com/science/article/abs/pii/S1387700322011807,Bacteria,Bacillota,Bacilli,Lactobacillales,Streptococcaceae,Lactococcus,p,food,1.590908,15.8,20,12,18,22,17,79.545,2,2.319480519,1.319480519,1.44956182,1.53025468
65,0,CuO,Lactococcus lactis,non-pathogenic,chemical_synthesis,disk_diffusion,snowflake,https://www.sciencedirect.com/science/article/abs/pii/S1387700322011807,Bacteria,Bacillota,Bacilli,Lactobacillales,Streptococcaceae,Lactococcus,p,food,3.181816,25.9,14.2,12,18,22,17,79.545,2,2.319480519,1.319480519,1.44956182,1.53025468
66,0,CuO,Lactococcus lactis,non-pathogenic,chemical_synthesis,disk_diffusion,snowflake,https://www.sciencedirect.com/science/article/abs/pii/S1387700322011807,Bacteria,Bacillota,Bacilli,Lactobacillales,Streptococcaceae,Lactococcus,p,food,4.772724,37.1,16,12,18,22,17,79.545,2,2.319480519,1.319480519,1.44956182,1.53025468
67,0,CuO,Lactococcus lactis,non-pathogenic,chemical_synthesis,disk_diffusion,snowflake,https://www.sciencedirect.com/science/article/abs/pii/S1387700322011807,Bacteria,Bacillota,Bacilli,Lactobacillales,Streptococcaceae,Lactococcus,p,food,6.363632,41.9,15,12,18,22,17,79.545,2,2.319480519,1.319480519,1.44956182,1.53025468
68,0,CuO,Lactococcus lactis,non-pathogenic,chemical_synthesis,disk_diffusion,snowflake,https://www.sciencedirect.com/science/article/abs/pii/S1387700322011807,Bacteria,Bacillota,Bacilli,Lactobacillales,Streptococcaceae,Lactococcus,p,food,7.95454,42,18,12,18,22,17,79.545,2,2.319480519,1.319480519,1.44956182,1.53025468
69,0,CuO,Lactococcus lactis,non-pathogenic,chemical_synthesis,disk_diffusion,snowflake,https://www.sciencedirect.com/science/article/abs/pii/S1387700322011807,Bacteria,Bacillota,Bacilli,Lactobacillales,Streptococcaceae,Lactococcus,p,food,79.5454,44,12,12,18,22,17,79.545,2,2.319480519,1.319480519,1.44956182,1.53025468
70,0,CuO,Lactococcus lactis,non-pathogenic,chemical_synthesis,disk_diffusion,ellipsoidal,https://www.sciencedirect.com/science/article/abs/pii/S1387700322011807,Bacteria,Bacillota,Bacilli,Lactobacillales,Streptococcaceae,Lactococcus,p,food,1.590908,14.6,14,12,18,22,17,79.545,2,2.319480519,1.319480519,1.44956182,1.53025468
71,0,CuO,Lactococcus lactis,non-pathogenic,chemical_synthesis,disk_diffusion,ellipsoidal,https://www.sciencedirect.com/science/article/abs/pii/S1387700322011807,Bacteria,Bacillota,Bacilli,Lactobacillales,Streptococcaceae,Lactococcus,p,food,3.181816,45.1,13,12,18,22,17,79.545,2,2.319480519,1.319480519,1.44956182,1.53025468
72,0,CuO,Lactococcus lactis,non-pathogenic,chemical_synthesis,disk_diffusion,ellipsoidal,https://www.sciencedirect.com/science/article/abs/pii/S1387700322011807,Bacteria,Bacillota,Bacilli,Lactobacillales,Streptococcaceae,Lactococcus,p,food,4.772724,45.3,10,12,18,22,17,79.545,2,2.319480519,1.319480519,1.44956182,1.53025468
73,0,CuO,Lactococcus lactis,non-pathogenic,chemical_synthesis,disk_diffusion,ellipsoidal,https://www.sciencedirect.com/science/article/abs/pii/S1387700322011807,Bacteria,Bacillota,Bacilli,Lactobacillales,Streptococcaceae,Lactococcus,p,food,6.363632,46,11,12,18,22,17,79.545,2,2.319480519,1.319480519,1.44956182,1.53025468
74,0,CuO,Lactococcus lactis,non-pathogenic,chemical_synthesis,disk_diffusion,ellipsoidal,https://www.sciencedirect.com/science/article/abs/pii/S1387700322011807,Bacteria,Bacillota,Bacilli,Lactobacillales,Streptococcaceae,Lactococcus,p,food,7.95454,46.8,13,12,18,22,17,79.545,2,2.319480519,1.319480519,1.44956182,1.53025468
75,0,CuO,Lactococcus lactis,non-pathogenic,chemical_synthesis,disk_diffusion,ellipsoidal,https://www.sciencedirect.com/science/article/abs/pii/S1387700322011807,Bacteria,Bacillota,Bacilli,Lactobacillales,Streptococcaceae,Lactococcus,p,food,79.5454,92,11,12,18,22,17,79.545,2,2.319480519,1.319480519,1.44956182,1.53025468
76,0,CuO,Pseudomonas putida,opportunistic pathogen,chemical_synthesis,disk_diffusion,nanoplates,https://www.sciencedirect.com/science/article/abs/pii/S1387700322011807,Bacteria,Pseudomonadota,Gammaproteobacteria,Pseudomonadales,Pseudomonadaceae,Pseudomonas,n,soil,1.590908,13,15,6,15,30,17,79.545,2,2.319480519,1.319480519,1.44956182,1.53025468
77,0,CuO,Pseudomonas putida,opportunistic pathogen,chemical_synthesis,disk_diffusion,nanoplates,https://www.sciencedirect.com/science/article/abs/pii/S1387700322011807,Bacteria,Pseudomonadota,Gammaproteobacteria,Pseudomonadales,Pseudomonadaceae,Pseudomonas,n,soil,3.181816,46.8,12,6,15,30,17,79.545,2,2.319480519,1.319480519,1.44956182,1.53025468
78,0,CuO,Pseudomonas putida,opportunistic pathogen,chemical_synthesis,disk_diffusion,nanoplates,https://www.sciencedirect.com/science/article/abs/pii/S1387700322011807,Bacteria,Pseudomonadota,Gammaproteobacteria,Pseudomonadales,Pseudomonadaceae,Pseudomonas,n,soil,4.772724,51.3,14,6,15,30,17,79.545,2,2.319480519,1.319480519,1.44956182,1.53025468
79,0,CuO,Pseudomonas putida,opportunistic pathogen,chemical_synthesis,disk_diffusion,nanoplates,https://www.sciencedirect.com/science/article/abs/pii/S1387700322011807,Bacteria,Pseudomonadota,Gammaproteobacteria,Pseudomonadales,Pseudomonadaceae,Pseudomonas,n,soil,6.363632,51.9,15,6,15,30,17,79.545,2,2.319480519,1.319480519,1.44956182,1.53025468
80,0,CuO,Pseudomonas putida,opportunistic pathogen,chemical_synthesis,disk_diffusion,nanoplates,https://www.sciencedirect.com/science/article/abs/pii/S1387700322011807,Bacteria,Pseudomonadota,Gammaproteobacteria,Pseudomonadales,Pseudomonadaceae,Pseudomonas,n,soil,7.95454,110.2,15,6,15,30,17,79.545,2,2.319480519,1.319480519,1.44956182,1.53025468
81,0,CuO,Pseudomonas putida,opportunistic pathogen,chemical_synthesis,disk_diffusion,snowflake,https://www.sciencedirect.com/science/article/abs/pii/S1387700322011807,Bacteria,Pseudomonadota,Gammaproteobacteria,Pseudomonadales,Pseudomonadaceae,Pseudomonas,n,soil,1.590908,15.8,21,6,15,30,17,79.545,2,2.319480519,1.319480519,1.44956182,1.53025468
82,0,CuO,Pseudomonas putida,opportunistic pathogen,chemical_synthesis,disk_diffusion,snowflake,https://www.sciencedirect.com/science/article/abs/pii/S1387700322011807,Bacteria,Pseudomonadota,Gammaproteobacteria,Pseudomonadales,Pseudomonadaceae,Pseudomonas,n,soil,3.181816,25.9,14,6,15,30,17,79.545,2,2.319480519,1.319480519,1.44956182,1.53025468
83,0,CuO,Pseudomonas putida,opportunistic pathogen,chemical_synthesis,disk_diffusion,snowflake,https://www.sciencedirect.com/science/article/abs/pii/S1387700322011807,Bacteria,Pseudomonadota,Gammaproteobacteria,Pseudomonadales,Pseudomonadaceae,Pseudomonas,n,soil,4.772724,37.1,19,6,15,30,17,79.545,2,2.319480519,1.319480519,1.44956182,1.53025468
84,0,CuO,Pseudomonas putida,opportunistic pathogen,chemical_synthesis,disk_diffusion,snowflake,https://www.sciencedirect.com/science/article/abs/pii/S1387700322011807,Bacteria,Pseudomonadota,Gammaproteobacteria,Pseudomonadales,Pseudomonadaceae,Pseudomonas,n,soil,6.363632,41.9,16,6,15,30,17,79.545,2,2.319480519,1.319480519,1.44956182,1.53025468
85,0,CuO,Pseudomonas putida,opportunistic pathogen,chemical_synthesis,disk_diffusion,snowflake,https://www.sciencedirect.com/science/article/abs/pii/S1387700322011807,Bacteria,Pseudomonadota,Gammaproteobacteria,Pseudomonadales,Pseudomonadaceae,Pseudomonas,n,soil,7.95454,42,19,6,15,30,17,79.545,2,2.319480519,1.319480519,1.44956182,1.53025468
86,0,CuO,Pseudomonas putida,opportunistic pathogen,chemical_synthesis,disk_diffusion,snowflake,https://www.sciencedirect.com/science/article/abs/pii/S1387700322011807,Bacteria,Pseudomonadota,Gammaproteobacteria,Pseudomonadales,Pseudomonadaceae,Pseudomonas,n,soil,79.5454,44,20,6,15,30,17,79.545,2,2.319480519,1.319480519,1.44956182,1.53025468
87,0,CuO,Pseudomonas putida,opportunistic pathogen,chemical_synthesis,disk_diffusion,ellipsoidal,https://www.sciencedirect.com/science/article/abs/pii/S1387700322011807,Bacteria,Pseudomonadota,Gammaproteobacteria,Pseudomonadales,Pseudomonadaceae,Pseudomonas,n,soil,1.590908,14.6,13,6,15,30,17,79.545,2,2.319480519,1.319480519,1.44956182,1.53025468
88,0,CuO,Pseudomonas putida,opportunistic pathogen,chemical_synthesis,disk_diffusion,ellipsoidal,https://www.sciencedirect.com/science/article/abs/pii/S1387700322011807,Bacteria,Pseudomonadota,Gammaproteobacteria,Pseudomonadales,Pseudomonadaceae,Pseudomonas,n,soil,3.181816,45.1,12,6,15,30,17,79.545,2,2.319480519,1.319480519,1.44956182,1.53025468
89,0,CuO,Pseudomonas putida,opportunistic pathogen,chemical_synthesis,disk_diffusion,ellipsoidal,https://www.sciencedirect.com/science/article/abs/pii/S1387700322011807,Bacteria,Pseudomonadota,Gammaproteobacteria,Pseudomonadales,Pseudomonadaceae,Pseudomonas,n,soil,4.772724,45.3,14,6,15,30,17,79.545,2,2.319480519,1.319480519,1.44956182,1.53025468
90,0,CuO,Pseudomonas putida,opportunistic pathogen,chemical_synthesis,disk_diffusion,ellipsoidal,https://www.sciencedirect.com/science/article/abs/pii/S1387700322011807,Bacteria,Pseudomonadota,Gammaproteobacteria,Pseudomonadales,Pseudomonadaceae,Pseudomonas,n,soil,6.363632,46,13,6,15,30,17,79.545,2,2.319480519,1.319480519,1.44956182,1.53025468
91,0,CuO,Pseudomonas putida,opportunistic pathogen,chemical_synthesis,disk_diffusion,ellipsoidal,https://www.sciencedirect.com/science/article/abs/pii/S1387700322011807,Bacteria,Pseudomonadota,Gammaproteobacteria,Pseudomonadales,Pseudomonadaceae,Pseudomonas,n,soil,7.95454,46.8,14,6,15,30,17,79.545,2,2.319480519,1.319480519,1.44956182,1.53025468
92,0,CuO,Pseudomonas putida,opportunistic pathogen,chemical_synthesis,disk_diffusion,ellipsoidal,https://www.sciencedirect.com/science/article/abs/pii/S1387700322011807,Bacteria,Pseudomonadota,Gammaproteobacteria,Pseudomonadales,Pseudomonadaceae,Pseudomonas,n,soil,79.5454,92,14,6,15,30,17,79.545,2,2.319480519,1.319480519,1.44956182,1.53025468
93,0,Cu,Bacillus subtilis,non-pathogenic,green_synthesis,disk_diffusion,spherical,https://doi.org/10.1016/j.mimet.2020.105966,Bacteria,Bacillota,Bacilli,Bacillales,Bacillaceae,Bacillus,p,soil,1.271,52.5,17,0.16,7.08,30,11,63.546,1,1.519480519,0.444480519,4.219480519,0.675379491
94,0,Cu,Staphylococcus aureus,pathogenic,green_synthesis,disk_diffusion,spherical,https://doi.org/10.1016/j.mimet.2020.105966,Bacteria,Bacillota,Bacilli,Bacillales,Staphylococcaceae,Staphylococcus,p,skin,1.271,52.5,21,24,36,37,11,63.546,1,1.519480519,0.444480519,4.219480519,0.675379491
95,0,Cu,Escherichia coli,pathogenic,green_synthesis,disk_diffusion,spherical,https://doi.org/10.1016/j.mimet.2020.105966,Bacteria,Pseudomonadota,Gammaproteobacteria,Enterobacterales,Enterobacteriaceae,Escherichia,n,urine,1.271,52.5,19,48,84,37,11,63.546,1,1.519480519,0.444480519,4.219480519,0.675379491
96,0,Cu,Klebsiella pneumoniae,opportunistic pathogen,green_synthesis,disk_diffusion,spherical,https://doi.org/10.1016/j.mimet.2020.105966,Bacteria,Pseudomonadota,Gammaproteobacteria,Enterobacterales,Enterobacteriaceae,Klebsiella,n,respiratory tract,1.271,52.5,16,24,48,30,11,63.546,1,1.519480519,0.444480519,4.219480519,0.675379491
97,0,Cu,Bacillus subtilis,non-pathogenic,green_synthesis,disk_diffusion,spherical,https://doi.org/10.1016/j.mimet.2020.105966,Bacteria,Bacillota,Bacilli,Bacillales,Bacillaceae,Bacillus,p,soil,0.95325,52.5,16,0.16,7.08,30,11,63.546,1,1.519480519,0.444480519,4.219480519,0.675379491
98,0,Cu,Staphylococcus aureus,pathogenic,green_synthesis,disk_diffusion,spherical,https://doi.org/10.1016/j.mimet.2020.105966,Bacteria,Bacillota,Bacilli,Bacillales,Staphylococcaceae,Staphylococcus,p,skin,0.95325,52.5,18,24,36,37,11,63.546,1,1.519480519,0.444480519,4.219480519,0.675379491
99,0,Cu,Escherichia coli,pathogenic,green_synthesis,disk_diffusion,spherical,https://doi.org/10.1016/j.mimet.2020.105966,Bacteria,Pseudomonadota,Gammaproteobacteria,Enterobacterales,Enterobacteriaceae,Escherichia,n,urine,0.95325,52.5,17,48,84,37,11,63.546,1,1.519480519,0.444480519,4.219480519,0.675379491
100,0,Cu,Klebsiella pneumoniae,opportunistic pathogen,green_synthesis,disk_diffusion,spherical,https://doi.org/10.1016/j.mimet.2020.105966,Bacteria,Pseudomonadota,Gammaproteobacteria,Enterobacterales,Enterobacteriaceae,Klebsiella,n,respiratory tract,0.95325,52.5,15,24,48,30,11,63.546,1,1.519480519,0.444480519,4.219480519,0.675379491
101,0,Cu,Bacillus subtilis,non-pathogenic,green_synthesis,disk_diffusion,spherical,https://doi.org/10.1016/j.mimet.2020.105966,Bacteria,Bacillota,Bacilli,Bacillales,Bacillaceae,Bacillus,p,soil,0.6355,52.5,14,0.16,7.08,30,11,63.546,1,1.519480519,0.444480519,4.219480519,0.675379491
102,0,Cu,Staphylococcus aureus,pathogenic,green_synthesis,disk_diffusion,spherical,https://doi.org/10.1016/j.mimet.2020.105966,Bacteria,Bacillota,Bacilli,Bacillales,Staphylococcaceae,Staphylococcus,p,skin,0.6355,52.5,16,24,36,37,11,63.546,1,1.519480519,0.444480519,4.219480519,0.675379491
103,0,Cu,Escherichia coli,pathogenic,green_synthesis,disk_diffusion,spherical,https://doi.org/10.1016/j.mimet.2020.105966,Bacteria,Pseudomonadota,Gammaproteobacteria,Enterobacterales,Enterobacteriaceae,Escherichia,n,urine,0.6355,52.5,15,48,84,37,11,63.546,1,1.519480519,0.444480519,4.219480519,0.675379491
104,0,Cu,Klebsiella pneumoniae,opportunistic pathogen,green_synthesis,disk_diffusion,spherical,https://doi.org/10.1016/j.mimet.2020.105966,Bacteria,Pseudomonadota,Gammaproteobacteria,Enterobacterales,Enterobacteriaceae,Klebsiella,n,respiratory tract,0.6355,52.5,11,24,48,30,11,63.546,1,1.519480519,0.444480519,4.219480519,0.675379491
105,0,Cu,Bacillus subtilis,non-pathogenic,green_synthesis,disk_diffusion,spherical,https://doi.org/10.1016/j.mimet.2020.105966,Bacteria,Bacillota,Bacilli,Bacillales,Bacillaceae,Bacillus,p,soil,0.31775,52.5,13,0.16,7.08,30,11,63.546,1,1.519480519,0.444480519,4.219480519,0.675379491
106,0,Cu,Staphylococcus aureus,pathogenic,green_synthesis,disk_diffusion,spherical,https://doi.org/10.1016/j.mimet.2020.105966,Bacteria,Bacillota,Bacilli,Bacillales,Staphylococcaceae,Staphylococcus,p,skin,0.31775,52.5,14,24,36,37,11,63.546,1,1.519480519,0.444480519,4.219480519,0.675379491
107,0,Cu,Escherichia coli,pathogenic,green_synthesis,disk_diffusion,spherical,https://doi.org/10.1016/j.mimet.2020.105966,Bacteria,Pseudomonadota,Gammaproteobacteria,Enterobacterales,Enterobacteriaceae,Escherichia,n,urine,0.31775,52.5,14,48,84,37,11,63.546,1,1.519480519,0.444480519,4.219480519,0.675379491
108,0,Cu,Klebsiella pneumoniae,opportunistic pathogen,green_synthesis,disk_diffusion,spherical,https://doi.org/10.1016/j.mimet.2020.105966,Bacteria,Pseudomonadota,Gammaproteobacteria,Enterobacterales,Enterobacteriaceae,Klebsiella,n,respiratory tract,0.31775,52.5,10,24,48,30,11,63.546,1,1.519480519,0.444480519,4.219480519,0.675379491
109,0,Ag,Klebsiella pneumoniae,opportunistic pathogen,green_synthesis,disk_diffusion,spherical,https://doi.org/10.1016/j.matpr.2020.08.549,Bacteria,Pseudomonadota,Gammaproteobacteria,Enterobacterales,Enterobacteriaceae,Klebsiella,n,respiratory tract,20000,9,13.5,24,48,30,11,107.868,1,1.74025974,0.091136933,2.143768512,0.158601936
110,0,Ag,Escherichia coli,pathogenic,green_synthesis,disk_diffusion,spherical,https://doi.org/10.1016/j.matpr.2020.08.549,Bacteria,Pseudomonadota,Gammaproteobacteria,Enterobacterales,Enterobacteriaceae,Escherichia,n,urine,20000,9,16.1,48,84,37,11,107.868,1,1.74025974,0.091136933,2.143768512,0.158601936
111,0,Ag,Staphylococcus aureus,pathogenic,green_synthesis,disk_diffusion,spherical,https://doi.org/10.1016/j.matpr.2020.08.549,Bacteria,Bacillota,Bacilli,Bacillales,Staphylococcaceae,Staphylococcus,p,skin,20000,9,17.2,24,36,37,11,107.868,1,1.74025974,0.091136933,2.143768512,0.158601936
112,0,Ag,Bacillus subtilis,non-pathogenic,green_synthesis,disk_diffusion,spherical,https://doi.org/10.1016/j.matpr.2020.08.549,Bacteria,Bacillota,Bacilli,Bacillales,Bacillaceae,Bacillus,p,soil,20000,9,15.4,0.16,7.08,30,11,107.868,1,1.74025974,0.091136933,2.143768512,0.158601936
113,0,Ag,Pseudomonas putida,opportunistic pathogen,green_synthesis,disk_diffusion,spherical,https://doi.org/10.1016/j.matpr.2020.08.549,Bacteria,Pseudomonadota,Gammaproteobacteria,Pseudomonadales,Pseudomonadaceae,Pseudomonas,n,soil,20000,9,12.9,6,15,30,11,107.868,1,1.74025974,0.091136933,2.143768512,0.158601936
114,0,CuO,Bacillus subtilis,non-pathogenic,green_synthesis,disk_diffusion,spheroidal,https://doi.org/10.1016/j.jece.2021.105395,Bacteria,Bacillota,Bacilli,Bacillales,Bacillaceae,Bacillus,p,soil,10000,12,19.89,0.16,7.08,30,17,79.545,2,2.319480519,1.319480519,1.44956182,1.53025468
115,0,CuO,Bacillus subtilis,non-pathogenic,green_synthesis,disk_diffusion,spheroidal,https://doi.org/10.1016/j.jece.2021.105395,Bacteria,Bacillota,Bacilli,Bacillales,Bacillaceae,Bacillus,p,soil,25000,12,20.94,0.16,7.08,30,17,79.545,2,2.319480519,1.319480519,1.44956182,1.53025468
116,0,CuO,Bacillus subtilis,non-pathogenic,green_synthesis,disk_diffusion,spheroidal,https://doi.org/10.1016/j.jece.2021.105395,Bacteria,Bacillota,Bacilli,Bacillales,Bacillaceae,Bacillus,p,soil,10000,12,14.5,0.16,7.08,30,17,79.545,2,2.319480519,1.319480519,1.44956182,1.53025468
117,0,CuO,Bacillus subtilis,non-pathogenic,green_synthesis,disk_diffusion,spheroidal,https://doi.org/10.1016/j.jece.2021.105395,Bacteria,Bacillota,Bacilli,Bacillales,Bacillaceae,Bacillus,p,soil,25000,12,20.39,0.16,7.08,30,17,79.545,2,2.319480519,1.319480519,1.44956182,1.53025468
118,0,CuO,Bacillus subtilis,non-pathogenic,green_synthesis,disk_diffusion,spheroidal,https://doi.org/10.1016/j.jece.2021.105395,Bacteria,Bacillota,Bacilli,Bacillales,Bacillaceae,Bacillus,p,soil,10000,12,16,0.16,7.08,30,17,79.545,2,2.319480519,1.319480519,1.44956182,1.53025468
119,0,CuO,Bacillus subtilis,non-pathogenic,green_synthesis,disk_diffusion,spheroidal,https://doi.org/10.1016/j.jece.2021.105395,Bacteria,Bacillota,Bacilli,Bacillales,Bacillaceae,Bacillus,p,soil,25000,12,17.78,0.16,7.08,30,17,79.545,2,2.319480519,1.319480519,1.44956182,1.53025468
120,0,CuO,Staphylococcus aureus,pathogenic,green_synthesis,disk_diffusion,spheroidal,https://doi.org/10.1016/j.jece.2021.105395,Bacteria,Bacillota,Bacilli,Bacillales,Staphylococcaceae,Staphylococcus,p,skin,10000,12,7.72,24,36,37,17,79.545,2,2.319480519,1.319480519,1.44956182,1.53025468
121,0,CuO,Staphylococcus aureus,pathogenic,green_synthesis,disk_diffusion,spheroidal,https://doi.org/10.1016/j.jece.2021.105395,Bacteria,Bacillota,Bacilli,Bacillales,Staphylococcaceae,Staphylococcus,p,skin,25000,12,9.6,24,36,37,17,79.545,2,2.319480519,1.319480519,1.44956182,1.53025468
122,0,CuO,Staphylococcus aureus,pathogenic,green_synthesis,disk_diffusion,spheroidal,https://doi.org/10.1016/j.jece.2021.105395,Bacteria,Bacillota,Bacilli,Bacillales,Staphylococcaceae,Staphylococcus,p,skin,25000,12,7.2,24,36,37,17,79.545,2,2.319480519,1.319480519,1.44956182,1.53025468
123,0,CuO,Staphylococcus aureus,pathogenic,green_synthesis,disk_diffusion,spheroidal,https://doi.org/10.1016/j.jece.2021.105395,Bacteria,Bacillota,Bacilli,Bacillales,Staphylococcaceae,Staphylococcus,p,skin,10000,12,8.5,24,36,37,17,79.545,2,2.319480519,1.319480519,1.44956182,1.53025468
124,0,CuO,Staphylococcus aureus,pathogenic,green_synthesis,disk_diffusion,spheroidal,https://doi.org/10.1016/j.jece.2021.105395,Bacteria,Bacillota,Bacilli,Bacillales,Staphylococcaceae,Staphylococcus,p,skin,25000,12,13.22,24,36,37,17,79.545,2,2.319480519,1.319480519,1.44956182,1.53025468
125,0,CuO,Escherichia coli,pathogenic,green_synthesis,disk_diffusion,spheroidal,https://doi.org/10.1016/j.jece.2021.105395,Bacteria,Pseudomonadota,Gammaproteobacteria,Enterobacterales,Enterobacteriaceae,Escherichia,n,urine,10000,12,9.5,48,84,37,17,79.545,2,2.319480519,1.319480519,1.44956182,1.53025468
